Repository: aloop1/vertex

# 크립 수명 예측과 AI 솔루션

> 고온·고압 환경 핵심 소재의 크립(Creep) 파단 수명을 예측하고, 의사결정을 돕는 AI 챗봇 시스템

---

## 📁 프로젝트 구조

```text
vertex/
├── data/
│   ├── taka.xlsx               # 원본 데이터 (2066행 × 31열)
│   ├── creep.csv               # 추가 크립 데이터 (1024행 × 42열)
│   ├── creep_data.csv          # 추가 크립 데이터 (265행 × 25열)
│   ├── preprocessor.pkl        # 저장된 StandardScaler + 피처 메타정보
│   ├── correlation_heatmap.png # 전처리 결과 변수 간 상관관계 히트맵
│   └── assistant/
│       └── rag_data/           # RAG 문헌 및 Chroma 벡터 DB
│
├── documents/
│   └── 회의록.md                # 팀 프로젝트 진행 기록
│
├── models/
│   ├── transformer_and_tree_ensemble.py # 커스텀 Transformer + Tree 앙상블 모델
│   └── LMP_데이터증강.py        # LMP 기반 데이터 증강
│
├── analysis/

File: data/thermo/fe_thermo.tdb (part 9 of 9)
	
PARAMETER G(DIGENITE,FE:CU:S;0) 273.00 +2*GHSERFE#+GHSERCU#
 +GHSERSS#; 6000.00  N!
PARAMETER G(DIGENITE,VA:CU:S;0) 273.00 +GHSERCU#+GHSERSS#+100000; 6000.00  N!
PARAMETER G(DIGENITE,CU:VA:S;0) 273.00 +GDIG#; 6000.00  N!
PARAMETER G(DIGENITE,FE:VA:S;0) 273.00 +2*GHSERFE#+GHSERSS#; 6000.00  N!
PARAMETER G(DIGENITE,VA:VA:S;0) 273.00 +GHSERSS#+105281; 6000.00  N!
$----------------------Interaction parameters----------------------
PARAMETER L(DIGENITE,CU,VA:VA:S;0) 273.00 -154893+51.3874*T; 6000.00  N!
PARAMETER L(DIGENITE,CU,FE:VA:S;0) 273.00 -81000; 6000.00  N!
PARAMETER L(DIGENITE,CU,FE,VA:VA:S;0) 273.00 -900000; 6000.00  N!
PARAMETER L(DIGENITE,FE,VA:VA:S;0) 273.00 -550000; 6000.00  N!
$
$###########################################################################
$                   THERMODYNAMIC PARAMETERS: DISULF
$###########################################################################
$
 PHASE DISULF %  2 1   2 ! 
$Pyrite, FeS2. 
$>> 1 !
    CONSTITUENT DISULF  : FE : S :  !
PARAMETER G(DISULF,FE:S;0) 273.00 +GHSERFE#+2*GHSERSS#
   -177763+48.567*T; 6000.00  N!
$
$###########################################################################
$                   THERMODYNAMIC PARAMETERS: DJURLEITE
$###########################################################################
$
 PHASE DJURLEITE %  2 1.93   1 ! $ >> 1 !
    CONSTITUENT DJURLEITE  : CU : S :  !
PARAMETER G(DJURLEITE,CU:S;0) 273.00 +1.93*GHSERCU#+GHSERSS#
   -79718.6-30.97899*T; 3000.00  N!
$
$###########################################################################
$                   THERMODYNAMIC PARAMETERS: FC_MONO
$###########################################################################
$
PHASE FC_MONO %  1   1 ! 
$Monoclinic sulfur (high T) 
$>> 1 !
CONSTITUENT FC_MONO  : S :  !
PARAMETER G(FC_MONO,S;0) 273.00 +GHSERSS#+188.29+2.8932*T
 -0.57614*T*LN(T); 1300.00  N!
$
$###########################################################################
$                   THERMODYNAMIC PARAMETERS: FC_ORTHO
$###########################################################################
$
 PHASE FC_ORTHO %  1   1 ! 
$Orthorhombi12c Sulfur (low T). 
$>> 1 !
    CONSTITUENT FC_ORTHO  : S :  !
PARAMETER G(FC_ORTHO,S;0) 273.00 +GHSERSS#; 1300.00  N!
$
$###########################################################################
$                   THERMODYNAMIC PARAMETERS: FES_P
$###########################################################################
$
 PHASE FES_P %  2 1   1 ! 
$Fe-rich Fe,Mn-sulfide. 
$>> 1 !
    CONSTITUENT FES_P  : FE%,MN : S :  !
PARAMETER G(FES_P,FE:S;0) 273.00 -71292-201.349*T+24.2116*T*LN(T)
   -0.003402*T**2+GHSERFE#+GHSERSS#; 6000.00  N!
PARAMETER G(FES_P,MN:S;0) 273.00 -174952-368.385*T+48.2649*T*LN(T)
   -0.01153*T**2+GHSERMN#+GHSERSS#; 6000.00  N!
PARAMETER L(FES_P,FE,MN:S;0) 273.00 +8500; 6000.00  N!
PARAMETER L(FES_P,FE,MN:S;1) 273.00 +5500; 6000.00  N!
$
$###########################################################################
$                   THERMODYNAMIC PARAMETERS: MNS_Q
$###########################################################################
$
 PHASE MNS_Q %  2 1   1 ! 
$Mn-rich relevant Fe,Mn-sulfide precipitates in low Carbon steels.
$Interactions between MnS_Q and Cu2S precipitates are important.  
$>> 2 !
    CONSTITUENT MNS_Q  : CU,FE,MN% : S :  !
PARAMETER G(MNS_Q,CU:S;0) 273.00 +GHSERCU#+GHSERSS#; 6000.00  N!
PARAMETER G(MNS_Q,FE:S;0) 273.00 -70100-201.349*T+24.2116*T*LN(T)
   -0.003402*T**2+GHSERFE#+GHSERSS#; 6000.00  N!
PARAMETER G(MNS_Q,MN:S;0) 273.00 -182867-368.385*T+48.2648*T*LN(T)
   -0.01153*T**2+GHSERMN#+GHSERSS#; 6000.00  N!
PARAMETER L(MNS_Q,CU,FE:S;0) 273.00 -110000; 6000.00  N!
PARAMETER L(MNS_Q,CU,FE:S;1) 273.00 +1E-8; 6000.00  N!
PARAMETER L(MNS_Q,CU,MN:S;0) 273.00 -110000; 6000.00  N!
PARAMETER L(MNS_Q,CU,MN:S;1) 273.00 +1e-8; 6000.00  N!
PARAMETER L(MNS_Q,FE,MN:S;0) 273.00 +8500; 6000.00  N!
PARAMETER L(MNS_Q,FE,MN:S;1) 273.00 +5500; 6000.00  N!
$
$###########################################################################
$                   THERMODYNAMIC PARAMETERS: PYRR
$###########################################################################
$
 PHASE PYRR %  2 1   1 ! 
$(Cu,Fe)S pyrrhotite, hexagonal close-packed, 
$for thermodynamic equilibrium calculations only. 
$>> 1 !
    CONSTITUENT PYRR  : CU,FE,VA : S :  !
PARAMETER G(PYRR,CU:S;0) 273.00 +GHSERCU#+GHSERSS#; 1350.00  N!
PARAMETER G(PYRR,FE:S;0) 273.00 +GHSERFE#+GHSERSS#-107518
   -18.19*T+1.78*T*LN(T); 1350.00  N!
PARAMETER G(PYRR,VA:S;0) 273.00 +GHSERSS#+258600; 3000.00  N!
$----------------------Interaction parameters----------------------
PARAMETER L(PYRR,CU,FE:S;0) 273.00 -90000; 3000.00  N!
PARAMETER L(PYRR,FE,VA:S;0) 273.00 -407000+10*T; 3000.00  N!
PARAMETER L(PYRR,FE,VA:S;1) 273.00 +60000+20*T; 3000.00  N!
$
$###########################################################################
$                   THERMODYNAMIC PARAMETERS: TIS
$###########################################################################
$
 PHASE TIS %  2 1   1 ! 
$Minor role as precipitate in ultra-low carbon steel. 
$>> 1 !
    CONSTITUENT TIS  : TI : S :  !
PARAMETER G(TIS,TI:S;0) 273.00 +GHSERTI#+GHSERSS#
   -87724-125.24*T; 3000.00  N!
$
$###########################################################################
$                   THERMODYNAMIC PARAMETERS: TI4C2S2
$###########################################################################
$
 PHASE TI4C2S2 %  3 4   2   2 ! 
$Main Ti-Carbosulfide precipitate in ultra-low carbon steel. 
$>> 2 !
    CONSTITUENT TI4C2S2  : TI : C : S :  !
PARAMETER G(TI4C2S2,TI:C:S;0) 273.00 +4*GHSERTI#+2*GHSERCC#+2*GHSERSS#
  -449804-348*T; 3000.00  N!
$
$###########################################################################
$                   THERMODYNAMIC PARAMETERS: OXIDE PHASES
$###########################################################################
$
 TYPE_DEFINITION ( GES A_P_D CORUND MAGNETIC  -3.0    0.28 !
 PHASE CORUND  %(  2 2   3 ! $ corund-structured (Al,Cr,Fe)2O3 >> 3 !
   CONSTITUENT CORUND  :AL,CR%,FE%,NI : O :  !
PARAMETER G(CORUND,AL:O;0) 273.00 +GAL2O3#; 6000.00  N!
PARAMETER G(CORUND,CR:O;0) 273.00 +GCR2O3#; 6000.00  N!
PARAMETER G(CORUND,FE:O;0) 273.00 +GFE2O3#; 6000.00  N!
PARAMETER G(CORUND,NI:O;0) 273.00 +2*GHSERNI#
+3*GHSEROO#; 6000.00  N!
PARAMETER L(CORUND,CR,FE:O;0) 273.00 -100000+50*T; 6000.00  N!
PARAMETER L(CORUND,AL,CR:O;0) 273.00 +120000-50*T; 6000.00  N!
PARAMETER L(CORUND,AL,FE:O;0) 273.00 +100000; 6000.00  N!
PARAMETER L(CORUND,AL,NI:O;0) 273.00 +200000; 6000.00  N!
PARAMETER TC(CORUND,CR:O;0) 273.00 308.6; 6000.00  N!
PARAMETER BMAGN(CORUND,CR:O;0) 273.00 3; 6000.00  N!
PARAMETER TC(CORUND,FE:O;0) 273.00 -2867; 6000.00  N!
PARAMETER BMAGN(CORUND,FE:O;0) 273.00 -25.1; 6000.00  N!
$
 PHASE HALITE  %  2 1   1 ! $ halite-structured (Cr,Fe,Ni)O >> 3 !
   CONSTITUENT HALITE  :AL,CR,FE%,NI : O :  !
PARAMETER G(HALITE,AL:O;0) 273.00 0.33333*GAL2O3#
+0.33333*GHSERAL#+200000; 6000.00  N!
PARAMETER G(HALITE,CR:O;0) 273.00 0.33333*GCR2O3#
+0.33333*GHSERCR#+100000; 6000.00  N!
PARAMETER G(HALITE,FE:O;0) 273.00 +GFEO#; 6000.00  N!
PARAMETER G(HALITE,NI:O;0) 273.00 +GNIO#; 6000.00  N!
PARAMETER L(HALITE,AL,CR:O;0) 273.00 +1e-8; 6000.00  N!
PARAMETER L(HALITE,AL,NI:O;0) 273.00 +1e-8; 6000.00  N!
PARAMETER L(HALITE,AL,FE:O;0) 273.00 +1e-8; 6000.00  N!
PARAMETER L(HALITE,CR,FE:O;0) 273.00 -50000; 6000.00  N!
PARAMETER L(HALITE,CR,NI:O;0) 273.00 -50000; 6000.00  N!
PARAMETER L(HALITE,FE,NI:O;0) 273.00 -21995.73+19.74*T; 6000.00  N!
PARAMETER L(HALITE,FE,NI:O;1) 273.00 -3335.37; 6000.00  N!
$
 PHASE HF1O2_M  %  2 0.33333  0.66667  ! $ monoclinic, 
$strengthening dispersoid >> 2 !
    CONSTITUENT HF1O2_M  :HF : O:  !
PARAMETER G(HF1O2_M,HF:O;0) 273.00 +0.333333*GHF1O2_S#; 6000.00  N!
$
 PHASE HF1O2_T  %  2 0.33333  0.66667  ! $ tetragonal >> 1 !
    CONSTITUENT HF1O2_T  :HF : O:  !
PARAMETER G(HF1O2_T,HF:O;0) 273.00 +0.333333*GHF1O2_S#
 +2736-1.333333*T; 6000.00  N!
$
 PHASE HF1O2_C  %  2 0.33333  0.66667  ! $ cubic >> 1 !
    CONSTITUENT HF1O2_C  :HF : O:  !
PARAMETER G(HF1O2_C,HF:O;0) 273.00 +0.333333*GHF1O2_S#
 +6473.3333-2.66667*T; 6000.00  N!
$
 PHASE LA2O3_A  %  2 2   3 ! $ hexagonal, strengthening dispersoid >> 2 !
    CONSTITUENT LA2O3_A  :LA : O :  !
PARAMETER G(LA2O3_A,LA:O;0) 273.00 +GLA2O3D#; 6000.00  N!
$
 PHASE LA2O3_H  %  2 2   3 ! $ ordered hexagonal >> 1 !
    CONSTITUENT LA2O3_H  :LA : O :  !
PARAMETER G(LA2O3_H,LA:O;0) 273.00 +GLA2O3H#; 6000.00  N!
$
 PHASE LA2O3_C  %  2 2   3 ! $ cubic >> 1 !
    CONSTITUENT LA2O3_C  :LA : O :  !
PARAMETER G(LA2O3_C,LA:O;0) 273.00 +GLA2O3X#; 6000.00  N!
$
 PHASE SIO2  %  2 1   2 ! $ Low Quartz >> 1 !
    CONSTITUENT SIO2  :SI : O :  !
PARAMETER G(SIO2,SI:O;0) 273.00 +GSIO2#; 6000.00  N!
$
 PHASE SPINEL  %  3 1   2 4 ! $ Fe-Cr-Spinel >> 2 !
    CONSTITUENT SPINEL  :AL,CR,FE%,NI : AL,CR%,FE,NI : O :  !
PARAMETER G(SPINEL,CR:FE:O;0) 273.00 +GHSERCR#+2*GHSERFE#+4*GHSEROO#
 -1200000+350*T-10*T*LN(T); 6000.00  N!
PARAMETER G(SPINEL,FE:FE:O;0) 273.00 +3*GHSERFE#+4*GHSEROO#
 -1150000+440*T-10*T*LN(T); 6000.00  N!
PARAMETER G(SPINEL,NI:AL:O;0) 273.00 +2*GHSERAL#+GHSERNI#+4*GHSEROO#
 -1900000+320*T+12*T*LN(T)-0.004*T**2; 6000.00  N!
PARAMETER G(SPINEL,CR:AL:O;0) 273.00 +2*GHSERAL#+GHSERCR#
+4*GHSEROO#; 6000.00  N!
PARAMETER G(SPINEL,FE:AL:O;0) 273.00 +2*GHSERAL#+GHSERFE#
+4*GHSEROO#-1975000+425*T-10*T*LN(T); 6000.00  N!
PARAMETER G(SPINEL,FE:NI:O;0) 273.00 +2*GHSERNI#+GHSERFE#
+4*GHSEROO#-500000+325*T-10*T*LN(T); 6000.00  N!
PARAMETER G(SPINEL,NI:FE:O;0) 273.00 +2*GHSERFE#+GHSERNI#+4*GHSEROO#
 -1000000+325*T-10*T*LN(T); 6000.00  N!
PARAMETER G(SPINEL,NI:CR:O;0) 273.00 +2*GHSERCR#+GHSERNI#+4*GHSEROO#
 -1240000+300*T-10*T*LN(T); 6000.00  N!
PARAMETER G(SPINEL,CR:NI:O;0) 273.00 +2*GHSERNI#+GHSERCR#
+4*GHSEROO#; 6000.00  N!
PARAMETER G(SPINEL,FE:CR:O;0) 273.00 +2*GHSERCR#+GHSERFE#+4*GHSEROO#
 -1420000+425*T-10*T*LN(T); 6000.00  N!
PARAMETER G(SPINEL,NI:NI:O;0) 273.00 +3*GHSERNI#+4*GHSEROO#; 6000.00  N!
PARAMETER G(SPINEL,CR:CR:O;0) 273.00 +GCR3O4#; 6000.00  N!
PARAMETER G(SPINEL,AL:AL:O;0) 273.00 +3*GHSERAL#+4*GHSEROO#; 6000.00  N!
PARAMETER G(SPINEL,AL:CR:O;0) 273.00 +1*GHSERAL#+2*GHSERCR#
 +4*GHSEROO#; 6000.00  N!
PARAMETER G(SPINEL,AL:FE:O;0) 273.00 +1*GHSERAL#+2*GHSERFE#
 +4*GHSEROO#; 6000.00  N!
PARAMETER G(SPINEL,AL:NI:O;0) 273.00 +1*GHSERAL#+2*GHSERNI#
 +4*GHSEROO#; 6000.00  N!
PARAMETER L(SPINEL,NI:CR,FE:O;0) 273.00 +120000-80*T; 6000.00  N!
PARAMETER L(SPINEL,NI:AL,CR:O;0) 273.00 +100000; 6000.00  N!
PARAMETER L(SPINEL,NI:AL,FE:O;0) 273.00 +100000; 6000.00  N!
PARAMETER L(SPINEL,FE:AL,CR:O;0) 273.00 +1e-8; 6000.00  N!
$
 PHASE TIO2  %  2 1   2 ! $ Note: fully oxidized compound 
$without oxygen vacancies >> 2 !
    CONSTITUENT TIO2  :TI : O :  !
PARAMETER G(TIO2,TI:O;0) 273.00 -976986.6+484.74037*T-77.76175*T*LN(T)
  -67156800*T**(-2)+1683920*T**(-1); 6000.00  N!
$
 PHASE TI2O3  %  2 2   3 ! $ >> 1 !
    CONSTITUENT TI2O3  :TI : O :  !
PARAMETER G(TI2O3,TI:O;0) 273.00 +GTI2O3#; 6000.00  N!
$
 PHASE TRID  %  2 1   2 ! $ Tridymite >> 1 !
    CONSTITUENT TRID  :SI : O :  !
PARAMETER G(TRID,SI:O;0) 273.00 +GTRID#; 6000.00  N!
$
 PHASE Y2O3_C  %  2 2   3 ! $ cubic Yttrium oxide, 
$strengthening dispersoid >> 2 !
    CONSTITUENT Y2O3_C  :Y : O :  !
PARAMETER G(Y2O3_C,Y:O;0) 273.00 +GY2O3C#; 6000.00  N!
$
 PHASE Y2O3_H  %  2 2   3 ! $ hexagonal Yttrium oxide, 
$strengthening dispersoid >> 2 !
    CONSTITUENT Y2O3_H  :Y : O :  !
PARAMETER G(Y2O3_H,Y:O;0) 273.00 +GY2O3H#; 6000.00  N!
$
 PHASE YALO3  %  3 1 1   3 ! $ strengthening dispersoid, 
$perovskite structure >> 2 !
    CONSTITUENT YALO3  :Y : AL : O :  !
PARAMETER G(YALO3,Y:AL:O;0) 273.00 -23515.2904-6.51754*T+0.5*GAL2O3#
 +0.5*GY2O3C#; 6000.00  N!
$
 PHASE Y4AL2O9  %  3 4 2   9 ! $ monoclinic strengthening dispersoid >> 2 !
    CONSTITUENT Y4AL2O9  :Y : AL : O :  !
PARAMETER G(Y4AL2O9,Y:AL:O;0) 273.00 -5697300+2242.505*T-368.16*T*LN(T)
  -0.01836*T**2+4310328.16*T**(-1); 6000.00  N!
$
 PHASE Y2TIO5  %  3 2 1   5 ! $ orthorhombic, strengthening dispersoid >> 2 !
    CONSTITUENT Y2TIO5  :Y : TI : O :  !
PARAMETER G(Y2TIO5,Y:TI:O;0) 273.00 +GY2O3C#+0.5*GTI2O3#+0.5*GHSEROO#
 -184500+36.1*T; 6000.00  N!
$
 PHASE Y2TI2O7  %  3 2 2   7 ! $ pyrochlore structure, 
$strengthening dispersoid >> 2 !
    CONSTITUENT Y2TI2O7  :Y : TI : O :  !
PARAMETER G(Y2TI2O7,Y:TI:O;0) 273.00 +GY2O3C#+1*GTI2O3#+GHSEROO#
 -365000+70*T; 6000.00  N!

$
 PHASE O1_GAS % 1  1.0 ! $ for thermodynamic properties calculations only >> 0 !
    CONSTITUENT O1_GAS :O : !
PARAMETER G(O1_GAS,O;0)
 273.00 GHSEROO#; 6000.00  N!

$###########################################################################
$                   THERMODYNAMIC PARAMETERS: M2P   
$###########################################################################

  PHASE M2P %  2 2   1 ! $ >> 1 !
    CONSTITUENT M2P : CR,FE,NB,TI : P : !
PARAMETER G(M2P,CR:P;0) 273.00 +2*GHSERCR#+GHSERPP#-159530+5*T
  -1.9695*T*LN(T); 6000.00  N!
PARAMETER G(M2P,FE:P;0) 273.00 +2*GHSERCR#+GHSERPP#-169322+53.907*T
  -1.9695*T*LN(T); 6000.00  N!
PARAMETER G(M2P,NB:P;0) 273.00 +2*GHSERNB#+GHSERPP#
  -230400+60*T; 6000.00  N!
PARAMETER G(M2P,TI:P;0) 273.00 +2*GHSERNB#+GHSERPP#
  -363800+78*T; 6000.00  N!
PARAMETER L(M2P,CR,FE:P;0) 273.00 -41500; 6000.00  N!
PARAMETER L(M2P,FE,NB:P;0) 273.00 -180000+20*T; 6000.00  N!

$###########################################################################
$                   THERMODYNAMIC PARAMETERS: M3P   
$###########################################################################

  PHASE M3P %  2 3   1 ! $ >> 1 !
    CONSTITUENT M3P : CR,FE,NB,TI : P : !
PARAMETER G(M3P,CR:P;0) 273.00 +3*GHSERCR#+GHSERPP#-176091-49.399*T
  +7.9518*T*LN(T); 6000.00  N!
PARAMETER G(M3P,FE:P;0) 273.00 +3*GHSERCR#+GHSERPP#-193222+66.046*T
  -1.9695*T*LN(T); 6000.00  N!
PARAMETER G(M3P,NB:P;0) 273.00 +3*GHSERNB#+GHSERPP#
  -314800+80*T; 6000.00  N!
PARAMETER G(M3P,TI:P;0) 273.00 +3*GHSERTI#+GHSERPP#
  -380000+90*T; 6000.00  N!
PARAMETER L(M3P,CR,FE:P;0) 273.00 -53000+20*T; 6000.00  N!
